Repository: k-joshua-kelley/CMS-Code

File: True_Params/GRANTA_material_data.m
clear; clc;

% T [K], k [W/m/K]
gold.k = [
1.33E+03	244
1.29E+03	248
1.24E+03	252
1.20E+03	255
1.15E+03	259
1.10E+03	262
1.06E+03	266
1.01E+03	269
966	272
920	275
874	279
829	282
783	285
737	288
691	292
645	295
599	298
553	301
507	304
462	307
416	310
370	313
324	316
278	319
232	321
186	324
141	326];

% T [K], c [J/kg/K]
gold.c = [
1.33E+03	158
1.22E+03	155
1.10E+03	151
986	147
871	144
755	140
640	137
524	133
409	131
293	129
];

% T [K], e [strain/K]
gold.expansion = [
1.00E+03	1.59E-05
932	1.57E-05
860	1.55E-05
789	1.53E-05
717	1.51E-05
646	1.49E-05
574	1.47E-05
503	1.45E-05
432	1.43E-05
360	1.41E-05
289	1.39E-05
217	1.37E-05
146	1.35E-05
];

% T [K], k [W/m/K]
ZrO2.k = [
1.67E+03	2.44
1.52E+03	2.39
1.37E+03	2.33
1.21E+03	2.27
1.06E+03	2.19
906	2.12
753	2.06
600	2
446	1.96
293	1.94 
];

% T [K], c [J/kg/K]
ZrO2.c = [
2.12E+03	638
1.92E+03	638
1.72E+03	638
1.51E+03	638
1.31E+03	634
1.11E+03	627
903	611
700	588
496	548
293	453
];

% T [K], e [strain/K]
ZrO2.expansion = [
1.47E+03	8.35E-06
1.34E+03	8.18E-06
1.21E+03	8.03E-06
1.07E+03	7.89E-06
940	7.76E-06
806	7.62E-06
673	7.45E-06
540	7.26E-06
406	7.03E-06
273	6.75E-06
];

% T [K], c [J/kg/K]
graphite.c = [
918	1.71E+03
787	1.62E+03
656	1.49E+03
526	1.30E+03
402	1.02E+03
202	423
];

% T [K], e [strain/K]
graphite.expansion = [
1.07E+03	3.56E-06
682	2.90E-06
293	2.09E-06];

save("GRANTA_material_data.mat", "gold", "ZrO2", "graphite")
